Repository: ZIMA-Engineering/ZIMA-CAD

# ZIMA-CAD — A Different Philosophy of Parametric CAD

**I'm not trying to copy SolidWorks or any other CAD system. I'm building
ZIMA-CAD based on my own experience as a mechanical design engineer.**

My main goal is simple: **dependent features should not break just because the
geometry they reference changes.**

### 2. Topology based on original geometry

ZIMA-CAD has its own topology reference system, independent of OpenCascade's
face and edge numbering.

For example, if Extrude 2 is attached to a face of Extrude 1, you can modify the
extrusion directions while keeping Extrude 2 attached to the correct original
face.

This is particularly useful when changing the direction or construction of
shafts and other mechanical components.

### 3. Independent extrusion directions

An extrusion can have two independently controlled directions.

One direction can be straight while the other uses rotation. The system is
designed to handle these configurations within the same feature.

### 4. One universal Feature command

Instead of treating every geometric operation as a completely separate object
type, ZIMA-CAD uses a unified **Feature** concept.

A Feature can represent a point, axis, sketch, solid extrusion, thin extrusion,
or surface.

Its type can be changed later without having to recreate the entire element
from scratch.

### 5. Powerful construction references

ZIMA-CAD supports associative construction axes derived from sketch geometry,
including automatic axes of circles.

It also allows reference placement using geometric centers, including the
combined centroid of multiple closed regions or the centroid of individual
closed regions.

These capabilities provide considerable flexibility when constructing complex
mechanical parts.

### 6. Familiar CAD interaction, different foundations

ZIMA-CAD still offers the familiar workflow expected from a modern mechanical
CAD system:

- Double-clicking features to display and edit driving dimensions
- Parametric sketches and relationships
- Family Tables and Relations
- Associative technical drawings
- Bills of materials (BOM) and drawing title blocks
- Localized engineering parameters and metadata, including part name, date,
  raw stock, material, and other properties

### My vision

I believe a mechanical CAD system should allow engineers to change their minds
during the design process without constantly repairing broken feature histories.

**The model should adapt to the engineer — not force the engineer to rebuild the
model.**

That is the philosophy behind ZIMA-CAD.

ZIMA-CAD is developed as a C++/Qt application with OCCT used only for explicit
solid-model calculations. The active implementation lives in [`cpp/`](cpp/).

## Implemented capabilities and remaining work

**Basic FEM is implemented and available in signed Windows
[2026112205](https://github.com/ZIMA-Engineering/ZIMA-CAD/releases/tag/ZIMA-CAD-2026112205).**
It includes Part FEM Bodies, volume meshing, linear-elastic static analysis with
restraints, forces and pressure, and steady-state thermal analysis with surface
heat power and ambient convection. Results include displacement, von Mises
stress and temperature color maps, deformation animation and placed measurement
points. Optional thermal expansion adds heating-induced displacement and stress;
measurement points report temperature and displacement together. Combined
thermal-mechanical analysis adds force and pressure to thermal expansion, and
distance measurements report the physical change between two measurement points.
See [FEM status, supported scope and verification](doc/FEM_STATUS.md).

**Render is implemented for calculated Part Bodies.** Cameras, point lights and
sun lighting produce background snapshot renders in a separate gallery tab.
Images can be explicitly retained inside the Part and exported as JPEG/PNG.
See [Render usage and limits](doc/RENDER.md) and
[Windows acceptance](doc/verification/20261123-render-and-hole-properties.md).
The agreed [CAM workflow](doc/CAM_BODY_DESIGN.md) remains future work.

**Family Table is implemented**, including native Part/Assembly variants, shared
parent-file storage, dimension and presence overrides, Assembly insertion and
replacement, and Drawing variant selection. See the [Family Table guide](doc/FAMILY_TABLE.md).

The application also includes parametric Sketcher, multibody Parts, combined
Extrusion/Revolution Features, 2D/3D/helical Sweeps, surface tools, sheet-metal
modeling and unfolding, Assemblies, technical Drawings, Relations, native
libraries, and shared GUI/CLI commands. Each feature has documented boundaries;
this list does not claim every future extension or solver case is complete.

# Engineering tables

This directory is reserved for the reviewed engineering-table library shipped
with ZIMA-CAD. Do not copy legacy Pro/ENGINEER part, assembly or drawing files
into this directory. Table review and migration are handled separately from the
File Manager implementation.

File: config/lib/03-ENGINEERING-TABLES/16-MATERIALS/10-STEEL/00-TABLES/0000-index/index_cs.html
Porovnání značení ocelí CSN vs EN/ISO · ZIMA-CAD

CS EN DE FR RU
Porovnání značení ocelí CSN vs EN/ISO

Historický podklad: čísla, výjimky a poznámky čekají na úplné normové ověření.

Porovnání značení ocelí CSN vs EN/ISO · 1 · Značka Oceli dle EN nebo EN ISO – Číslo materiálu W.Nr.

Porovnání značení ocelí CSN vs EN/ISO
Značka Oceli dle ČSN	Značka Oceli dle EN nebo EN ISO	Číslo materiálu W.Nr.	

10 000	S185	1,0035	

10 004	S185	1,0035	

Porovnání značení ocelí CSN vs EN/ISO · 2 · Značka Oceli dle EN nebo EN ISO – Číslo materiálu W.Nr.

Porovnání značení ocelí CSN vs EN/ISO
Značka Oceli dle ČSN	Značka Oceli dle EN nebo EN ISO	Číslo materiálu W.Nr.	

11 109	11SMn30	1,0715	

11 110	10S20	1,0721	

11 120	15SMn13	1,0725	

11 140	35S20	1,0726	

11 301	DC03	1,0347	

11 305	DC04	1,0338	

11 321	DC01	1,0330	

11 343	S195T	1,0026	

11 368	P235GH	1,0345	

11 373	S235JRG1	1,0036	

11 375	S235JR(G2)	1,0038	

11 375	S235JRH	1,0039	

11 375	S235JRC	1,0120	

11 378	S235J0	1,0114	

11 418	P265GH	1,0425	

11 443	S275JR	1,0044	

11 443	S275J0H	1,0149	

11 443	S275JRC	1,0128	

11 448	S275J2	1,0145	

11 448	S275J2H	1,0138	

11 500	E295	1,0050	

11 503	S355J2G3	1,0570	

11 503	S355J2	1,0577	

11 503	S355J2H	1,0576	

11 523	S355J0	1,0553	

11 523	S355J0H	1,0547	

11 523	S355J0C	1,0554	

11 600	E335	1,0060	

11 700	E360	1,0070	

Porovnání značení ocelí CSN vs EN/ISO · 3 · Značka Oceli dle EN nebo EN ISO – Číslo materiálu W.Nr.

Porovnání značení ocelí CSN vs EN/ISO
Značka Oceli dle ČSN	Značka Oceli dle EN nebo EN ISO	Číslo materiálu W.Nr.	

12 010	C10E	1,1121	

12 020	C16E	1,1148	

12 023	C15E	1,1141	

12 024	C22E	1,1151	

12 024	C22	1,0402	

12 030	C25E	1,1158	

12 030	C25	1,0406	

12 031	C30E	1,1178	

12 031	C30	1,0528	

12 040	C35E	1,1181	

12 040	C35	1,0501	

12 041	C40E	1,1186	

12 041	C40	1,0511	

12 042	35B2	1,5511	

12 050	C45E	1,1191	

12 050	C45	1,0503	

12 051	C50E	1,1206	

12 051	C50	1,0540	

12 060	C55E	1,1203	

12 060	C55	1,0535	

12 060	C56E2	1,1219	

12 061	C60E	1,1221	

12 061	C60	1,0601	

Porovnání značení ocelí CSN vs EN/ISO · 4 · Značka Oceli dle EN nebo EN ISO – Číslo materiálu W.Nr.

Porovnání značení ocelí CSN vs EN/ISO
Značka Oceli dle ČSN	Značka Oceli dle EN nebo EN ISO	Číslo materiálu W.Nr.	

13 030	P295GH	1,0481	

13 030	20Mn5	1,1133	

13 141	28Mn6	1,1170	

13 180	70Mn4	1,1244	

Porovnání značení ocelí CSN vs EN/ISO · 5 · Značka Oceli dle EN nebo EN ISO – Číslo materiálu W.Nr.

Porovnání značení ocelí CSN vs EN/ISO
Značka Oceli dle ČSN	Značka Oceli dle EN nebo EN ISO	Číslo materiálu W.Nr.	

14 100	102Cr6	1,2067	

14 109	100Cr6	1,3505	

14 120	17Cr3	1,7016	

14 140	37Cr4	1,7034	

14 209	100CrMnSi6-4	1,3520	

14 220	16MnCr5	1,7131	

14 220	17MnCr5	1,3521	

14 221	20MnCr5	1,7147	

14 221	21MnCr5	1,2162	

14 221	19MnCr5	1,3523	

Porovnání značení ocelí CSN vs EN/ISO · 6 · Značka Oceli dle EN nebo EN ISO – Číslo materiálu W.Nr.

Porovnání značení ocelí CSN vs EN/ISO
Značka Oceli dle ČSN	Značka Oceli dle EN nebo EN ISO	Číslo materiálu W.Nr.	

15 020	16Mo3	1,5415	

15 121	13CrMo4-5	1,7335	

15 124	18CrMo4	1,7243	

15 124	20CrMo4	1,3567	

15 127	S355J2G1W	1,8963	

15 130	25CrMo4	1,7218	

15 142	42CrMo4	1,7225	

15 142	43CrMo4	1,3563	

15 217	S355J0WP	1,8945	

15 260	51CrV4	1,8159	

15 313	10CrMo9-10	1,7380	

15 313	11CrMo9-10	1,7383	

15 320	21CrMoV5-7	1,7709	

15 330	31CrMoV9	1,8519	

15 340	41CrAlMo7-10	1,8509	

Porovnání značení ocelí CSN vs EN/ISO · 7 · Značka Oceli dle EN nebo EN ISO – Číslo materiálu W.Nr.

Porovnání značení ocelí CSN vs EN/ISO
Značka Oceli dle ČSN	Značka Oceli dle EN nebo EN ISO	Číslo materiálu W.Nr.	

16 224	S690QL	1,8928	

16 341	41NiCrMo7-3-2	1,6563	

16 343	34CrNiMo6	1,6582	

16 420	15NiCr13	1,5752	

Porovnání značení ocelí CSN vs EN/ISO · 8 · Značka Oceli dle EN nebo EN ISO – Značka dle AISI

Porovnání značení ocelí CSN vs EN/ISO
Značka Oceli dle ČSN	Značka Oceli dle EN nebo EN ISO	Číslo materiálu W.Nr.	Značka dle AISI	

17 020	X6Cr13	1,4000	—	

17 021	X12Cr13	1,4006	410	

17 022	X20Cr13	1,4021	420	

17 023	X30Cr13	1,4028	420	

17 024	X39Cr13	1,4031	420	

17 024	X40Cr14	1,2083	420	

17 029	X47Cr14	1,3541	420	

17 031	X8Cr18	1,4015	—	

17 040	X6Cr17	1,4016	430	

17 041	X6CrNi17-1	1,4017	—	

17 042	X90CrMoV18	1,4112	440B	

17 102	X15CrMo5-1	1,7390	—	

17 113	X10CrAlSi7	1,4713	—	

17 115	X45CrSi 9-3	1,4718	—	

17 119 (P91)	X10CrMoVNb 91	—	—	

17 125	X10CrAlSi13	1,4724	405	

17 134	X22CrMoV12-1	1,4923	—	

17 136	—	1,4116	—	

17 137	X39CrMo17-1	1,4122	—	

17 140	X14CrMoS17	1,4104	—	

17 145	X17CrNi16-2	1,4057	—	

17 151	X90CrMoV18	1,4112	—	

17 153	X8Cr30	1,4773	446	

17 240	X5CrNi18-10	1,4301	304	

17 241	X10CrNi18-8	1,4310	—	

17 243	X8CrNiS18-9	1,4305	303	

17 246	X6CrNiTi18-10	1,4541	—	

17 247	X6CrNiTi18-10	1,4541	—	

17 248	X8CrNiTi18-10	1,4878	321	

17 249	X2CrNi19-11	1,4306	304L	

17 251	X15CrNiSi20-12	1,4828	309	

17 253	X10NiCrSi35-19	1,4886	330	

17 255	X8CrNi25-21	1,4845	310	

17 265	X15CrNiSi25-21	1,4841	—	

17 287	X2CrNi18-9	1,4307	—	

17 341	X6CrNiMo17-13	1,4919	—	

17 342	X1NiCrMoCu25-20-5	1,4539	—	

17 346	X5CrNiMo17-12-2	1,4401	316	

17 348	X6CrNiMoTi17-12-2	1,4571	316Ti	

17 349	X2CrNiMo17-12-2	1,4404	316L	

17 350	X2CrNiMo18-14-3	1,4435	316L	

17 352	X3CrNiMo17-13-3	1,4436	316L	

17 353	—	1,4573	316Ti	

17 356	—	1,4573	316Ti	

17 358	X10NiCrAlTi32-21	1,4876	—	

17 381	X2CrNiMoN22-5-3	1,4462	—	

17 460	X12CrMnNiN18-9-5	1,4373	—	

17 618	X120Mn12	1,3401	—	

Porovnání značení ocelí CSN vs EN/ISO · 9 · Značka Oceli dle EN nebo EN ISO – Číslo materiálu W.Nr.

Porovnání značení ocelí CSN vs EN/ISO
Značka Oceli dle ČSN	Značka Oceli dle EN nebo EN ISO	Číslo materiálu W.Nr.	

19 083	C45U	1,1730	

19 132	C70U	1,1520	

19 133	C70U	1,1520	

19 152	C80U	1,1525	

19 191	C105U	1,1545	

19 221	C120U	1,1555	

19 312	90MnCrV8	1,2842	

19 313	90MnCrV8	1,2842	

19 314	95MnWCr5	1,2825	

19 356	105V	1,2834	

19 421	115CrV3	1,2210	

19 436	X210Cr12	1,2080	

19 437	X210CrW12	1,2436	

19 452	62SiMnCr4	1,2101	

19 487	21MnCr5	1,2162	

19 541	32CrMoV12-28	1,2365	

19 520	40CrMnMo7	1,2311	

19 550	50CrMoV13-15	1,2355	

19 552	X37CrMoV5-1	1,2343	

19 554	X40CrMoV5-1	1,2344	

19 569	X50CrVMo5-1	1,2345	

19 571	X100CrMoV5-1	1,2363	

19 572	X165CrMoV12	1,2601	

19 573	X153CrMoV12	1,2379	

19 614	50NiCr13	1,2721	

19 655	X45NiCrMo4	1,2767	

19 663	55NiCrMoV7	1,2714	

19 721	X30WCrV9-13	1,2581	

19 735	60WCrV8	1,2550	

19 820	HS3-3-2	1,3333	

19 824	HS18-0-1	1,3355	

19 830	HS6-5-2	1,3339	

19 830	X82WMoCrV6-5-4	1,3553	

19 837	HS6-5-3	1,3344	

19 852	HS6-5-2-5	1,3243	

19 861	HS10-4-3-10	1,3207	

Odkaz určuje oblast normy; nepotvrzuje shodu staré tabulky ani zaměnitelnost ČSN, DIN a ISO.
Číselné indexy odkazují na staré poznámky, které nejsou úplně ověřené. Pomlčka je chybějící údaj; + je původně nabízená kombinace, nikoli kladná úchylka. Délky v mm, ostatní jednotky v záhlaví.
Původní srovnávací označení nejsou potvrzené náhrady materiálů. Chemické složení, stav dodání, výrobek, tepelné zpracování a mechanické vlastnosti se musí ověřit jednotlivě.

Zdroje: 
Kontrola zpracování 15. 10. 2026 · ZIMA Engineering
Informativní technické tabulky ZIMA Engineering, nikoli oficiální znění norem. Poskytováno bez záruky správnosti nebo vhodnosti a s vyloučením odpovědnosti v rozsahu povoleném zákonem. Pro konkrétní použití ověřte platné požadavky a vhodnost údajů. GPL-3.0-or-later

File: config/lib/03-ENGINEERING-TABLES/16-MATERIALS/10-STEEL/00-TABLES/0000-index/index_de.html
Vergleich der Stahlbezeichnungen — ČSN und EN/ISO · ZIMA-CAD

CS EN DE FR RU
Vergleich der Stahlbezeichnungen — ČSN und EN/ISO

Historische Quelle: Zahlen, Ausnahmen und Fußnoten warten auf vollständige Normprüfung.

Vergleich der Stahlbezeichnungen — ČSN und EN/ISO · 1 · EN-/EN-ISO-Bezeichnung – Werkstoffnummer W.Nr.

Vergleich der Stahlbezeichnungen — ČSN und EN/ISO
Alte ČSN-Stahlbezeichnung	EN-/EN-ISO-Bezeichnung	Werkstoffnummer W.Nr.	

10 000	S185	1,0035	

10 004	S185	1,0035	

Vergleich der Stahlbezeichnungen — ČSN und EN/ISO · 2 · EN-/EN-ISO-Bezeichnung – Werkstoffnummer W.Nr.

Vergleich der Stahlbezeichnungen — ČSN und EN/ISO
Alte ČSN-Stahlbezeichnung	EN-/EN-ISO-Bezeichnung	Werkstoffnummer W.Nr.	

11 109	11SMn30	1,0715	

11 110	10S20	1,0721	

11 120	15SMn13	1,0725	

11 140	35S20	1,0726	

11 301	DC03	1,0347	

11 305	DC04	1,0338	

11 321	DC01	1,0330	

11 343	S195T	1,0026	

11 368	P235GH	1,0345	

11 373	S235JRG1	1,0036	

11 375	S235JR(G2)	1,0038	

11 375	S235JRH	1,0039	

11 375	S235JRC	1,0120	

11 378	S235J0	1,0114	

11 418	P265GH	1,0425	

11 443	S275JR	1,0044	

11 443	S275J0H	1,0149	

11 443	S275JRC	1,0128	

11 448	S275J2	1,0145	

11 448	S275J2H	1,0138	

11 500	E295	1,0050	

11 503	S355J2G3	1,0570	

11 503	S355J2	1,0577	

11 503	S355J2H	1,0576	

11 523	S355J0	1,0553	

11 523	S355J0H	1,0547	

11 523	S355J0C	1,0554	

11 600	E335	1,0060	

11 700	E360	1,0070	

Vergleich der Stahlbezeichnungen — ČSN und EN/ISO · 3 · EN-/EN-ISO-Bezeichnung – Werkstoffnummer W.Nr.

Vergleich der Stahlbezeichnungen — ČSN und EN/ISO
Alte ČSN-Stahlbezeichnung	EN-/EN-ISO-Bezeichnung	Werkstoffnummer W.Nr.	

12 010	C10E	1,1121	

12 020	C16E	1,1148	

12 023	C15E	1,1141	

12 024	C22E	1,1151	

12 024	C22	1,0402	

12 030	C25E	1,1158	

12 030	C25	1,0406	

12 031	C30E	1,1178	

12 031	C30	1,0528	

12 040	C35E	1,1181	

12 040	C35	1,0501	

12 041	C40E	1,1186	

12 041	C40	1,0511	

12 042	35B2	1,5511	

12 050	C45E	1,1191	

12 050	C45	1,0503	

12 051	C50E	1,1206	

12 051	C50	1,0540	

12 060	C55E	1,1203	

12 060	C55	1,0535	

12 060	C56E2	1,1219	

12 061	C60E	1,1221	

12 061	C60	1,0601	

Vergleich der Stahlbezeichnungen — ČSN und EN/ISO · 4 · EN-/EN-ISO-Bezeichnung – Werkstoffnummer W.Nr.

Vergleich der Stahlbezeichnungen — ČSN und EN/ISO
Alte ČSN-Stahlbezeichnung	EN-/EN-ISO-Bezeichnung	Werkstoffnummer W.Nr.	

13 030	P295GH	1,0481	

13 030	20Mn5	1,1133	

13 141	28Mn6	1,1170	

13 180	70Mn4	1,1244	

Vergleich der Stahlbezeichnungen — ČSN und EN/ISO · 5 · EN-/EN-ISO-Bezeichnung – Werkstoffnummer W.Nr.

Vergleich der Stahlbezeichnungen — ČSN und EN/ISO
Alte ČSN-Stahlbezeichnung	EN-/EN-ISO-Bezeichnung	Werkstoffnummer W.Nr.	

14 100	102Cr6	1,2067	

14 109	100Cr6	1,3505	

14 120	17Cr3	1,7016	

14 140	37Cr4	1,7034	

14 209	100CrMnSi6-4	1,3520	

14 220	16MnCr5	1,7131	

14 220	17MnCr5	1,3521	

14 221	20MnCr5	1,7147	

14 221	21MnCr5	1,2162	

14 221	19MnCr5	1,3523	

Vergleich der Stahlbezeichnungen — ČSN und EN/ISO · 6 · EN-/EN-ISO-Bezeichnung – Werkstoffnummer W.Nr.

Vergleich der Stahlbezeichnungen — ČSN und EN/ISO
Alte ČSN-Stahlbezeichnung	EN-/EN-ISO-Bezeichnung	Werkstoffnummer W.Nr.	

15 020	16Mo3	1,5415	

15 121	13CrMo4-5	1,7335	

15 124	18CrMo4	1,7243	

15 124	20CrMo4	1,3567	

15 127	S355J2G1W	1,8963	

15 130	25CrMo4	1,7218	

15 142	42CrMo4	1,7225	

15 142	43CrMo4	1,3563	

15 217	S355J0WP	1,8945	

15 260	51CrV4	1,8159	

15 313	10CrMo9-10	1,7380	

15 313	11CrMo9-10	1,7383	

15 320	21CrMoV5-7	1,7709	

15 330	31CrMoV9	1,8519	

15 340	41CrAlMo7-10	1,8509	

Vergleich der Stahlbezeichnungen — ČSN und EN/ISO · 7 · EN-/EN-ISO-Bezeichnung – Werkstoffnummer W.Nr.

Vergleich der Stahlbezeichnungen — ČSN und EN/ISO
Alte ČSN-Stahlbezeichnung	EN-/EN-ISO-Bezeichnung	Werkstoffnummer W.Nr.	

16 224	S690QL	1,8928	

16 341	41NiCrMo7-3-2	1,6563	

16 343	34CrNiMo6	1,6582	

16 420	15NiCr13	1,5752	

Vergleich der Stahlbezeichnungen — ČSN und EN/ISO · 8 · EN-/EN-ISO-Bezeichnung – AISI-Bezeichnung

Vergleich der Stahlbezeichnungen — ČSN und EN/ISO
Alte ČSN-Stahlbezeichnung	EN-/EN-ISO-Bezeichnung	Werkstoffnummer W.Nr.	AISI-Bezeichnung	

17 020	X6Cr13	1,4000	—	

17 021	X12Cr13	1,4006	410	

17 022	X20Cr13	1,4021	420	

17 023	X30Cr13	1,4028	420	

17 024	X39Cr13	1,4031	420	

17 024	X40Cr14	1,2083	420	

17 029	X47Cr14	1,3541	420	

17 031	X8Cr18	1,4015	—	

17 040	X6Cr17	1,4016	430	

17 041	X6CrNi17-1	1,4017	—	

17 042	X90CrMoV18	1,4112	440B	

17 102	X15CrMo5-1	1,7390	—	

17 113	X10CrAlSi7	1,4713	—	

17 115	X45CrSi 9-3	1,4718	—	

17 119 (P91)	X10CrMoVNb 91	—	—	

17 125	X10CrAlSi13	1,4724	405	

17 134	X22CrMoV12-1	1,4923	—	

17 136	—	1,4116	—	

17 137	X39CrMo17-1	1,4122	—	

17 140	X14CrMoS17	1,4104	—	

17 145	X17CrNi16-2	1,4057	—	

17 151	X90CrMoV18	1,4112	—	

17 153	X8Cr30	1,4773	446	

17 240	X5CrNi18-10	1,4301	304	

17 241	X10CrNi18-8	1,4310	—	

17 243	X8CrNiS18-9	1,4305	303	

17 246	X6CrNiTi18-10	1,4541	—	

17 247	X6CrNiTi18-10	1,4541	—	

17 248	X8CrNiTi18-10	1,4878	321	

17 249	X2CrNi19-11	1,4306	304L	

17 251	X15CrNiSi20-12	1,4828	309	

17 253	X10NiCrSi35-19	1,4886	330	

17 255	X8CrNi25-21	1,4845	310	

17 265	X15CrNiSi25-21	1,4841	—	

17 287	X2CrNi18-9	1,4307	—	

17 341	X6CrNiMo17-13	1,4919	—	

17 342	X1NiCrMoCu25-20-5	1,4539	—	

17 346	X5CrNiMo17-12-2	1,4401	316	

17 348	X6CrNiMoTi17-12-2	1,4571	316Ti	

17 349	X2CrNiMo17-12-2	1,4404	316L	

17 350	X2CrNiMo18-14-3	1,4435	316L	

17 352	X3CrNiMo17-13-3	1,4436	316L	

17 353	—	1,4573	316Ti	

17 356	—	1,4573	316Ti	

17 358	X10NiCrAlTi32-21	1,4876	—	

17 381	X2CrNiMoN22-5-3	1,4462	—	

17 460	X12CrMnNiN18-9-5	1,4373	—	

17 618	X120Mn12	1,3401	—	

Vergleich der Stahlbezeichnungen — ČSN und EN/ISO · 9 · EN-/EN-ISO-Bezeichnung – Werkstoffnummer W.Nr.

Vergleich der Stahlbezeichnungen — ČSN und EN/ISO
Alte ČSN-Stahlbezeichnung	EN-/EN-ISO-Bezeichnung	Werkstoffnummer W.Nr.	

19 083	C45U	1,1730	

19 132	C70U	1,1520	

19 133	C70U	1,1520	

19 152	C80U	1,1525	

19 191	C105U	1,1545	

19 221	C120U	1,1555	

19 312	90MnCrV8	1,2842	

19 313	90MnCrV8	1,2842	

19 314	95MnWCr5	1,2825	

19 356	105V	1,2834	

19 421	115CrV3	1,2210	

19 436	X210Cr12	1,2080	

19 437	X210CrW12	1,2436	

19 452	62SiMnCr4	1,2101	

19 487	21MnCr5	1,2162	

19 541	32CrMoV12-28	1,2365	

19 520	40CrMnMo7	1,2311	

19 550	50CrMoV13-15	1,2355	

19 552	X37CrMoV5-1	1,2343	

19 554	X40CrMoV5-1	1,2344	

19 569	X50CrVMo5-1	1,2345	

19 571	X100CrMoV5-1	1,2363	

19 572	X165CrMoV12	1,2601	

19 573	X153CrMoV12	1,2379	

19 614	50NiCr13	1,2721	

19 655	X45NiCrMo4	1,2767	

19 663	55NiCrMoV7	1,2714	

19 721	X30WCrV9-13	1,2581	

19 735	60WCrV8	1,2550	

19 820	HS3-3-2	1,3333	

19 824	HS18-0-1	1,3355	

19 830	HS6-5-2	1,3339	

19 830	X82WMoCrV6-5-4	1,3553	

19 837	HS6-5-3	1,3344	

19 852	HS6-5-2-5	1,3243	

19 861	HS10-4-3-10	1,3207	

Der Link nennt das Normgebiet; er bestätigt weder die alte Tabelle noch Austauschbarkeit von ČSN, DIN und ISO.
Zahlenhochstellungen verweisen auf alte, unvollständig geprüfte Fußnoten. Strich: fehlende Daten; +: ursprünglich angebotene Kombination, kein positives Abmaß. Längen in mm, weitere Einheiten im Kopf.
Ursprüngliche Vergleichsbezeichnungen sind keine bestätigten Werkstoffersatzangaben. Zusammensetzung, Lieferzustand, Produkt, Wärmebehandlung und Eigenschaften einzeln prüfen.

Quellen: 
Darstellung geprüft am 15.10.2026 · ZIMA Engineering
Informative technische Tabellen von ZIMA Engineering, kein offizieller Normtext. Ohne Gewähr für Richtigkeit oder Eignung und unter Ausschluss der Haftung im gesetzlich zulässigen Umfang. Prüfen Sie die geltenden Anforderungen und die Eignung für den vorgesehenen Einsatz. GPL-3.0-or-later

File: config/lib/03-ENGINEERING-TABLES/16-MATERIALS/10-STEEL/00-TABLES/0000-index/index_en.html
Steel designation comparison — ČSN and EN/ISO · ZIMA-CAD

CS EN DE FR RU
Steel designation comparison — ČSN and EN/ISO

Historical source: numbers, exceptions and footnotes await complete standards verification.

Steel designation comparison — ČSN and EN/ISO · 1 · EN / EN ISO designation – Material number W.Nr.

Steel designation comparison — ČSN and EN/ISO
Old ČSN steel designation	EN / EN ISO designation	Material number W.Nr.	

10 000	S185	1.0035	

10 004	S185	1.0035	

Steel designation comparison — ČSN and EN/ISO · 2 · EN / EN ISO designation – Material number W.Nr.

Steel designation comparison — ČSN and EN/ISO
Old ČSN steel designation	EN / EN ISO designation	Material number W.Nr.	

11 109	11SMn30	1.0715	

11 110	10S20	1.0721	

11 120	15SMn13	1.0725	

11 140	35S20	1.0726	

11 301	DC03	1.0347	

11 305	DC04	1.0338	

11 321	DC01	1.0330	

11 343	S195T	1.0026	

11 368	P235GH	1.0345	

11 373	S235JRG1	1.0036	

11 375	S235JR(G2)	1.0038	

11 375	S235JRH	1.0039	

11 375	S235JRC	1.0120	

11 378	S235J0	1.0114	

11 418	P265GH	1.0425	

11 443	S275JR	1.0044	

11 443	S275J0H	1.0149	

11 443	S275JRC	1.0128	

11 448	S275J2	1.0145	

11 448	S275J2H	1.0138	

11 500	E295	1.0050	

11 503	S355J2G3	1.0570	

11 503	S355J2	1.0577	

11 503	S355J2H	1.0576	

11 523	S355J0	1.0553	

11 523	S355J0H	1.0547	

11 523	S355J0C	1.0554	

11 600	E335	1.0060	

11 700	E360	1.0070	

Steel designation comparison — ČSN and EN/ISO · 3 · EN / EN ISO designation – Material number W.Nr.

Steel designation comparison — ČSN and EN/ISO
Old ČSN steel designation	EN / EN ISO designation	Material number W.Nr.	

12 010	C10E	1.1121	

12 020	C16E	1.1148	

12 023	C15E	1.1141	

12 024	C22E	1.1151	

12 024	C22	1.0402	

12 030	C25E	1.1158	

12 030	C25	1.0406	

12 031	C30E	1.1178	

12 031	C30	1.0528	

12 040	C35E	1.1181	

12 040	C35	1.0501	

12 041	C40E	1.1186	

12 041	C40	1.0511	

12 042	35B2	1.5511	

12 050	C45E	1.1191	

12 050	C45	1.0503	

12 051	C50E	1.1206	

12 051	C50	1.0540	

12 060	C55E	1.1203	

12 060	C55	1.0535	

12 060	C56E2	1.1219	

12 061	C60E	1.1221	

12 061	C60	1.0601	

Steel designation comparison — ČSN and EN/ISO · 4 · EN / EN ISO designation – Material number W.Nr.

Steel designation comparison — ČSN and EN/ISO
Old ČSN steel designation	EN / EN ISO designation	Material number W.Nr.	

13 030	P295GH	1.0481	

13 030	20Mn5	1.1133	

13 141	28Mn6	1.1170	

13 180	70Mn4	1.1244	

Steel designation comparison — ČSN and EN/ISO · 5 · EN / EN ISO designation – Material number W.Nr.

Steel designation comparison — ČSN and EN/ISO
Old ČSN steel designation	EN / EN ISO designation	Material number W.Nr.	

14 100	102Cr6	1.2067	

14 109	100Cr6	1.3505	

14 120	17Cr3	1.7016	

14 140	37Cr4	1.7034	

14 209	100CrMnSi6-4	1.3520	

14 220	16MnCr5	1.7131	

14 220	17MnCr5	1.3521	

14 221	20MnCr5	1.7147	

14 221	21MnCr5	1.2162	

14 221	19MnCr5	1.3523	

Steel designation comparison — ČSN and EN/ISO · 6 · EN / EN ISO designation – Material number W.Nr.

Steel designation comparison — ČSN and EN/ISO
Old ČSN steel designation	EN / EN ISO designation	Material number W.Nr.	

15 020	16Mo3	1.5415	

15 121	13CrMo4-5	1.7335	

15 124	18CrMo4	1.7243	

15 124	20CrMo4	1.3567	

15 127	S355J2G1W	1.8963	

15 130	25CrMo4	1.7218	

15 142	42CrMo4	1.7225	

15 142	43CrMo4	1.3563	

15 217	S355J0WP	1.8945	

15 260	51CrV4	1.8159	

15 313	10CrMo9-10	1.7380	

15 313	11CrMo9-10	1.7383	

15 320	21CrMoV5-7	1.7709	

15 330	31CrMoV9	1.8519	

15 340	41CrAlMo7-10	1.8509	

Steel designation comparison — ČSN and EN/ISO · 7 · EN / EN ISO designation – Material number W.Nr.

Steel designation comparison — ČSN and EN/ISO
Old ČSN steel designation	EN / EN ISO designation	Material number W.Nr.	

16 224	S690QL	1.8928	

16 341	41NiCrMo7-3-2	1.6563	

16 343	34CrNiMo6	1.6582	

16 420	15NiCr13	1.5752	

Steel designation comparison — ČSN and EN/ISO · 8 · EN / EN ISO designation – AISI designation

Steel designation comparison — ČSN and EN/ISO
Old ČSN steel designation	EN / EN ISO designation	Material number W.Nr.	AISI designation	

17 020	X6Cr13	1.4000	—	

17 021	X12Cr13	1.4006	410	

17 022	X20Cr13	1.4021	420	

17 023	X30Cr13	1.4028	420	

17 024	X39Cr13	1.4031	420	

17 024	X40Cr14	1.2083	420	

17 029	X47Cr14	1.3541	420	

17 031	X8Cr18	1.4015	—	

17 040	X6Cr17	1.4016	430	

17 041	X6CrNi17-1	1.4017	—	

17 042	X90CrMoV18	1.4112	440B	

17 102	X15CrMo5-1	1.7390	—	

17 113	X10CrAlSi7	1.4713	—	

17 115	X45CrSi 9-3	1.4718	—	

17 119 (P91)	X10CrMoVNb 91	—	—	

17 125	X10CrAlSi13	1.4724	405	

17 134	X22CrMoV12-1	1.4923	—	

17 136	—	1.4116	—	

17 137	X39CrMo17-1	1.4122	—	

17 140	X14CrMoS17	1.4104	—	

17 145	X17CrNi16-2	1.4057	—	

17 151	X90CrMoV18	1.4112	—	

17 153	X8Cr30	1.4773	446	

17 240	X5CrNi18-10	1.4301	304	

17 241	X10CrNi18-8	1.4310	—	

17 243	X8CrNiS18-9	1.4305	303	

17 246	X6CrNiTi18-10	1.4541	—	

17 247	X6CrNiTi18-10	1.4541	—	

17 248	X8CrNiTi18-10	1.4878	321	

17 249	X2CrNi19-11	1.4306	304L	

17 251	X15CrNiSi20-12	1.4828	309	

17 253	X10NiCrSi35-19	1.4886	330	

17 255	X8CrNi25-21	1.4845	310	

17 265	X15CrNiSi25-21	1.4841	—	

17 287	X2CrNi18-9	1.4307	—	

17 341	X6CrNiMo17-13	1.4919	—	

17 342	X1NiCrMoCu25-20-5	1.4539	—	

17 346	X5CrNiMo17-12-2	1.4401	316	

17 348	X6CrNiMoTi17-12-2	1.4571	316Ti	

17 349	X2CrNiMo17-12-2	1.4404	316L	

17 350	X2CrNiMo18-14-3	1.4435	316L	

17 352	X3CrNiMo17-13-3	1.4436	316L	

17 353	—	1.4573	316Ti	

17 356	—	1.4573	316Ti	

17 358	X10NiCrAlTi32-21	1.4876	—	

17 381	X2CrNiMoN22-5-3	1.4462	—	

17 460	X12CrMnNiN18-9-5	1.4373	—	

17 618	X120Mn12	1.3401	—	

Steel designation comparison — ČSN and EN/ISO · 9 · EN / EN ISO designation – Material number W.Nr.

Steel designation comparison — ČSN and EN/ISO
Old ČSN steel designation	EN / EN ISO designation	Material number W.Nr.	

19 083	C45U	1.1730	

19 132	C70U	1.1520	

19 133	C70U	1.1520	

19 152	C80U	1.1525	

19 191	C105U	1.1545	

19 221	C120U	1.1555	

19 312	90MnCrV8	1.2842	

19 313	90MnCrV8	1.2842	

19 314	95MnWCr5	1.2825	

19 356	105V	1.2834	

19 421	115CrV3	1.2210	

19 436	X210Cr12	1.2080	

19 437	X210CrW12	1.2436	

19 452	62SiMnCr4	1.2101	

19 487	21MnCr5	1.2162	

19 541	32CrMoV12-28	1.2365	

19 520	40CrMnMo7	1.2311	

19 550	50CrMoV13-15	1.2355	

19 552	X37CrMoV5-1	1.2343	

19 554	X40CrMoV5-1	1.2344	

19 569	X50CrVMo5-1	1.2345	

19 571	X100CrMoV5-1	1.2363	

19 572	X165CrMoV12	1.2601	

19 573	X153CrMoV12	1.2379	

19 614	50NiCr13	1.2721	

19 655	X45NiCrMo4	1.2767	

19 663	55NiCrMoV7	1.2714	

19 721	X30WCrV9-13	1.2581	

19 735	60WCrV8	1.2550	

19 820	HS3-3-2	1.3333	

19 824	HS18-0-1	1.3355	

19 830	HS6-5-2	1.3339	

19 830	X82WMoCrV6-5-4	1.3553	

19 837	HS6-5-3	1.3344	

19 852	HS6-5-2-5	1.3243	

19 861	HS10-4-3-10	1.3207	

The link identifies the standard subject; it does not certify the old table or interchangeability of ČSN, DIN and ISO.
Numeric superscripts refer to old, incompletely verified footnotes. A dash is missing data; + is an originally offered combination, not a positive deviation. Lengths in mm, other units in headers.
Original cross-references are not verified material substitutions. Composition, delivery condition, product, heat treatment and mechanical properties need individual verification.

Sources: 
Presentation checked 15 Oct 2026 · ZIMA Engineering
Informative technical tables by ZIMA Engineering, not official standards text. Provided without warranty of accuracy or suitability and with liability excluded to the extent permitted by law. Verify applicable requirements and suitability for the intended use. GPL-3.0-or-later

File: config/lib/03-ENGINEERING-TABLES/16-MATERIALS/10-STEEL/00-TABLES/0000-index/index_fr.html
Comparaison des désignations d'acier — ČSN et EN/ISO · ZIMA-CAD

CS EN DE FR RU
Comparaison des désignations d'acier — ČSN et EN/ISO

Source historique: chiffres, exceptions et notes en attente de vérification normative complète.

Comparaison des désignations d'acier — ČSN et EN/ISO · 1 · Désignation EN / EN ISO – Numéro de matériau W.Nr.

Comparaison des désignations d'acier — ČSN et EN/ISO
Désignation ancienne d’acier ČSN	Désignation EN / EN ISO	Numéro de matériau W.Nr.	

10 000	S185	1,0035	

10 004	S185	1,0035	

Comparaison des désignations d'acier — ČSN et EN/ISO · 2 · Désignation EN / EN ISO – Numéro de matériau W.Nr.

Comparaison des désignations d'acier — ČSN et EN/ISO
Désignation ancienne d’acier ČSN	Désignation EN / EN ISO	Numéro de matériau W.Nr.	

11 109	11SMn30	1,0715	

11 110	10S20	1,0721	

11 120	15SMn13	1,0725	

11 140	35S20	1,0726	

11 301	DC03	1,0347	

11 305	DC04	1,0338	

11 321	DC01	1,0330	

11 343	S195T	1,0026	

11 368	P235GH	1,0345	

11 373	S235JRG1	1,0036	

11 375	S235JR(G2)	1,0038	

11 375	S235JRH	1,0039	

11 375	S235JRC	1,0120	

11 378	S235J0	1,0114	

11 418	P265GH	1,0425	

11 443	S275JR	1,0044	

11 443	S275J0H	1,0149	

11 443	S275JRC	1,0128	

11 448	S275J2	1,0145	

11 448	S275J2H	1,0138	

11 500	E295	1,0050	

11 503	S355J2G3	1,0570	

11 503	S355J2	1,0577	

11 503	S355J2H	1,0576	

11 523	S355J0	1,0553	

11 523	S355J0H	1,0547	

11 523	S355J0C	1,0554	

11 600	E335	1,0060	

11 700	E360	1,0070	

Comparaison des désignations d'acier — ČSN et EN/ISO · 3 · Désignation EN / EN ISO – Numéro de matériau W.Nr.

Comparaison des désignations d'acier — ČSN et EN/ISO
Désignation ancienne d’acier ČSN	Désignation EN / EN ISO	Numéro de matériau W.Nr.	

12 010	C10E	1,1121	

12 020	C16E	1,1148	

12 023	C15E	1,1141	

12 024	C22E	1,1151	

12 024	C22	1,0402	

12 030	C25E	1,1158	

12 030	C25	1,0406	

12 031	C30E	1,1178	

12 031	C30	1,0528	

12 040	C35E	1,1181	

12 040	C35	1,0501	

12 041	C40E	1,1186	

12 041	C40	1,0511	

12 042	35B2	1,5511	

12 050	C45E	1,1191	

12 050	C45	1,0503	

12 051	C50E	1,1206	

12 051	C50	1,0540	

12 060	C55E	1,1203	

12 060	C55	1,0535	

12 060	C56E2	1,1219	

12 061	C60E	1,1221	

12 061	C60	1,0601	

Comparaison des désignations d'acier — ČSN et EN/ISO · 4 · Désignation EN / EN ISO – Numéro de matériau W.Nr.

Comparaison des désignations d'acier — ČSN et EN/ISO
Désignation ancienne d’acier ČSN	Désignation EN / EN ISO	Numéro de matériau W.Nr.	

13 030	P295GH	1,0481	

13 030	20Mn5	1,1133	

13 141	28Mn6	1,1170	

13 180	70Mn4	1,1244	

Comparaison des désignations d'acier — ČSN et EN/ISO · 5 · Désignation EN / EN ISO – Numéro de matériau W.Nr.

Comparaison des désignations d'acier — ČSN et EN/ISO
Désignation ancienne d’acier ČSN	Désignation EN / EN ISO	Numéro de matériau W.Nr.	

14 100	102Cr6	1,2067	

14 109	100Cr6	1,3505	

14 120	17Cr3	1,7016	

14 140	37Cr4	1,7034	

14 209	100CrMnSi6-4	1,3520	

14 220	16MnCr5	1,7131	

14 220	17MnCr5	1,3521	

14 221	20MnCr5	1,7147	

14 221	21MnCr5	1,2162	

14 221	19MnCr5	1,3523	

Comparaison des désignations d'acier — ČSN et EN/ISO · 6 · Désignation EN / EN ISO – Numéro de matériau W.Nr.

Comparaison des désignations d'acier — ČSN et EN/ISO
Désignation ancienne d’acier ČSN	Désignation EN / EN ISO	Numéro de matériau W.Nr.	

15 020	16Mo3	1,5415	

15 121	13CrMo4-5	1,7335	

15 124	18CrMo4	1,7243	

15 124	20CrMo4	1,3567	

15 127	S355J2G1W	1,8963	

15 130	25CrMo4	1,7218	

15 142	42CrMo4	1,7225	

15 142	43CrMo4	1,3563	

15 217	S355J0WP	1,8945	

15 260	51CrV4	1,8159	

15 313	10CrMo9-10	1,7380	

15 313	11CrMo9-10	1,7383	

15 320	21CrMoV5-7	1,7709	

15 330	31CrMoV9	1,8519	

15 340	41CrAlMo7-10	1,8509	

Comparaison des désignations d'acier — ČSN et EN/ISO · 7 · Désignation EN / EN ISO – Numéro de matériau W.Nr.

Comparaison des désignations d'acier — ČSN et EN/ISO
Désignation ancienne d’acier ČSN	Désignation EN / EN ISO	Numéro de matériau W.Nr.	

16 224	S690QL	1,8928	

16 341	41NiCrMo7-3-2	1,6563	

16 343	34CrNiMo6	1,6582	

16 420	15NiCr13	1,5752	

Comparaison des désignations d'acier — ČSN et EN/ISO · 8 · Désignation EN / EN ISO – Désignation AISI

Comparaison des désignations d'acier — ČSN et EN/ISO
Désignation ancienne d’acier ČSN	Désignation EN / EN ISO	Numéro de matériau W.Nr.	Désignation AISI	

17 020	X6Cr13	1,4000	—	

17 021	X12Cr13	1,4006	410	

17 022	X20Cr13	1,4021	420	

17 023	X30Cr13	1,4028	420	

17 024	X39Cr13	1,4031	420	

17 024	X40Cr14	1,2083	420	

17 029	X47Cr14	1,3541	420	

17 031	X8Cr18	1,4015	—	

17 040	X6Cr17	1,4016	430	

17 041	X6CrNi17-1	1,4017	—	

17 042	X90CrMoV18	1,4112	440B	

17 102	X15CrMo5-1	1,7390	—	

17 113	X10CrAlSi7	1,4713	—	

17 115	X45CrSi 9-3	1,4718	—	

17 119 (P91)	X10CrMoVNb 91	—	—	

17 125	X10CrAlSi13	1,4724	405	

17 134	X22CrMoV12-1	1,4923	—	

17 136	—	1,4116	—	

17 137	X39CrMo17-1	1,4122	—	

17 140	X14CrMoS17	1,4104	—	

17 145	X17CrNi16-2	1,4057	—	

17 151	X90CrMoV18	1,4112	—	

17 153	X8Cr30	1,4773	446	

17 240	X5CrNi18-10	1,4301	304	

17 241	X10CrNi18-8	1,4310	—	

17 243	X8CrNiS18-9	1,4305	303	

17 246	X6CrNiTi18-10	1,4541	—	

17 247	X6CrNiTi18-10	1,4541	—	

17 248	X8CrNiTi18-10	1,4878	321	

17 249	X2CrNi19-11	1,4306	304L	

17 251	X15CrNiSi20-12	1,4828	309	

17 253	X10NiCrSi35-19	1,4886	330	

17 255	X8CrNi25-21	1,4845	310	

17 265	X15CrNiSi25-21	1,4841	—	

17 287	X2CrNi18-9	1,4307	—	

17 341	X6CrNiMo17-13	1,4919	—	

17 342	X1NiCrMoCu25-20-5	1,4539	—	

17 346	X5CrNiMo17-12-2	1,4401	316	

17 348	X6CrNiMoTi17-12-2	1,4571	316Ti	

17 349	X2CrNiMo17-12-2	1,4404	316L	

17 350	X2CrNiMo18-14-3	1,4435	316L	

17 352	X3CrNiMo17-13-3	1,4436	316L	

17 353	—	1,4573	316Ti	

17 356	—	1,4573	316Ti	

17 358	X10NiCrAlTi32-21	1,4876	—	

17 381	X2CrNiMoN22-5-3	1,4462	—	

17 460	X12CrMnNiN18-9-5	1,4373	—	

17 618	X120Mn12	1,3401	—	

Comparaison des désignations d'acier — ČSN et EN/ISO · 9 · Désignation EN / EN ISO – Numéro de matériau W.Nr.

Comparaison des désignations d'acier — ČSN et EN/ISO
Désignation ancienne d’acier ČSN	Désignation EN / EN ISO	Numéro de matériau W.Nr.	

19 083	C45U	1,1730	

19 132	C70U	1,1520	

19 133	C70U	1,1520	

19 152	C80U	1,1525	

19 191	C105U	1,1545	

19 221	C120U	1,1555	

19 312	90MnCrV8	1,2842	

19 313	90MnCrV8	1,2842	

19 314	95MnWCr5	1,2825	

19 356	105V	1,2834	

19 421	115CrV3	1,2210	

19 436	X210Cr12	1,2080	

19 437	X210CrW12	1,2436	

19 452	62SiMnCr4	1,2101	

19 487	21MnCr5	1,2162	

19 541	32CrMoV12-28	1,2365	

19 520	40CrMnMo7	1,2311	

19 550	50CrMoV13-15	1,2355	

19 552	X37CrMoV5-1	1,2343	

19 554	X40CrMoV5-1	1,2344	

19 569	X50CrVMo5-1	1,2345	

19 571	X100CrMoV5-1	1,2363	

19 572	X165CrMoV12	1,2601	

19 573	X153CrMoV12	1,2379	

19 614	50NiCr13	1,2721	

19 655	X45NiCrMo4	1,2767	

19 663	55NiCrMoV7	1,2714	

19 721	X30WCrV9-13	1,2581	

19 735	60WCrV8	1,2550	

19 820	HS3-3-2	1,3333	

19 824	HS18-0-1	1,3355	

19 830	HS6-5-2	1,3339	

19 830	X82WMoCrV6-5-4	1,3553	

19 837	HS6-5-3	1,3344	

19 852	HS6-5-2-5	1,3243	

19 861	HS10-4-3-10	1,3207	

Le lien indique le domaine normatif; il ne certifie ni le tableau ancien ni l’interchangeabilité de ČSN, DIN et ISO.
Indices numériques: notes anciennes non intégralement vérifiées. Tiret: donnée absente; +: combinaison proposée à l’origine, pas écart positif. Longueurs en mm, autres unités dans les en-têtes.
Correspondances d’origine non certifiées comme substitutions de matériaux. Composition, état de livraison, produit, traitement thermique et propriétés à vérifier individuellement.

Sources: 
Présentation vérifiée le 15 octobre 2026 · ZIMA Engineering
Tables techniques informatives de ZIMA Engineering, et non textes officiels de normes. Fournies sans garantie d'exactitude ou d'adéquation, avec exclusion de responsabilité dans la mesure permise par la loi. Vérifiez les exigences applicables et l'adéquation à l'usage prévu. GPL-3.0-or-later

File: config/lib/03-ENGINEERING-TABLES/16-MATERIALS/10-STEEL/00-TABLES/0000-index/index_ru.html
Сопоставление обозначений сталей — ČSN и EN/ISO · ZIMA-CAD

CS EN DE FR RU
Сопоставление обозначений сталей — ČSN и EN/ISO

Исторический источник: числа, исключения и примечания ожидают полной нормативной проверки.

Сопоставление обозначений сталей — ČSN и EN/ISO · 1 · Обозначение EN / EN ISO – Номер материала W.Nr.

Сопоставление обозначений сталей — ČSN и EN/ISO
Старое обозначение стали ČSN	Обозначение EN / EN ISO	Номер материала W.Nr.	

10 000	S185	1,0035	

10 004	S185	1,0035	

Сопоставление обозначений сталей — ČSN и EN/ISO · 2 · Обозначение EN / EN ISO – Номер материала W.Nr.

Сопоставление обозначений сталей — ČSN и EN/ISO
Старое обозначение стали ČSN	Обозначение EN / EN ISO	Номер материала W.Nr.	

11 109	11SMn30	1,0715	

11 110	10S20	1,0721	

11 120	15SMn13	1,0725	

11 140	35S20	1,0726	

11 301	DC03	1,0347	

11 305	DC04	1,0338	

11 321	DC01	1,0330	

11 343	S195T	1,0026	

11 368	P235GH	1,0345	

11 373	S235JRG1	1,0036	

11 375	S235JR(G2)	1,0038	

11 375	S235JRH	1,0039	

11 375	S235JRC	1,0120	

11 378	S235J0	1,0114	

11 418	P265GH	1,0425	

11 443	S275JR	1,0044	

11 443	S275J0H	1,0149	

11 443	S275JRC	1,0128	

11 448	S275J2	1,0145	

11 448	S275J2H	1,0138	

11 500	E295	1,0050	

11 503	S355J2G3	1,0570	

11 503	S355J2	1,0577	

11 503	S355J2H	1,0576	

11 523	S355J0	1,0553	

11 523	S355J0H	1,0547	

11 523	S355J0C	1,0554	

11 600	E335	1,0060	

11 700	E360	1,0070	

Сопоставление обозначений сталей — ČSN и EN/ISO · 3 · Обозначение EN / EN ISO – Номер материала W.Nr.

Сопоставление обозначений сталей — ČSN и EN/ISO
Старое обозначение стали ČSN	Обозначение EN / EN ISO	Номер материала W.Nr.	

12 010	C10E	1,1121	

12 020	C16E	1,1148	

12 023	C15E	1,1141	

12 024	C22E	1,1151	

12 024	C22	1,0402	

12 030	C25E	1,1158	

12 030	C25	1,0406	

12 031	C30E	1,1178	

12 031	C30	1,0528	

12 040	C35E	1,1181	

12 040	C35	1,0501	

12 041	C40E	1,1186	

12 041	C40	1,0511	

12 042	35B2	1,5511	

12 050	C45E	1,1191	

12 050	C45	1,0503	

12 051	C50E	1,1206	

12 051	C50	1,0540	

12 060	C55E	1,1203	

12 060	C55	1,0535	

12 060	C56E2	1,1219	

12 061	C60E	1,1221	

12 061	C60	1,0601	

Сопоставление обозначений сталей — ČSN и EN/ISO · 4 · Обозначение EN / EN ISO – Номер материала W.Nr.

Сопоставление обозначений сталей — ČSN и EN/ISO
Старое обозначение стали ČSN	Обозначение EN / EN ISO	Номер материала W.Nr.	

13 030	P295GH	1,0481	

13 030	20Mn5	1,1133	

13 141	28Mn6	1,1170	

13 180	70Mn4	1,1244	

Сопоставление обозначений сталей — ČSN и EN/ISO · 5 · Обозначение EN / EN ISO – Номер материала W.Nr.

Сопоставление обозначений сталей — ČSN и EN/ISO
Старое обозначение стали ČSN	Обозначение EN / EN ISO	Номер материала W.Nr.	

14 100	102Cr6	1,2067	

14 109	100Cr6	1,3505	

14 120	17Cr3	1,7016	

14 140	37Cr4	1,7034	

14 209	100CrMnSi6-4	1,3520	

14 220	16MnCr5	1,7131	

14 220	17MnCr5	1,3521	

14 221	20MnCr5	1,7147	

14 221	21MnCr5	1,2162	

14 221	19MnCr5	1,3523	

Сопоставление обозначений сталей — ČSN и EN/ISO · 6 · Обозначение EN / EN ISO – Номер материала W.Nr.

Сопоставление обозначений сталей — ČSN и EN/ISO
Старое обозначение стали ČSN	Обозначение EN / EN ISO	Номер материала W.Nr.	

15 020	16Mo3	1,5415	

15 121	13CrMo4-5	1,7335	

15 124	18CrMo4	1,7243	

15 124	20CrMo4	1,3567	

15 127	S355J2G1W	1,8963	

15 130	25CrMo4	1,7218	

15 142	42CrMo4	1,7225	

15 142	43CrMo4	1,3563	

15 217	S355J0WP	1,8945	

15 260	51CrV4	1,8159	

15 313	10CrMo9-10	1,7380	

15 313	11CrMo9-10	1,7383	

15 320	21CrMoV5-7	1,7709	

15 330	31CrMoV9	1,8519	

15 340	41CrAlMo7-10	1,8509	

Сопоставление обозначений сталей — ČSN и EN/ISO · 7 · Обозначение EN / EN ISO – Номер материала W.Nr.

Сопоставление обозначений сталей — ČSN и EN/ISO
Старое обозначение стали ČSN	Обозначение EN / EN ISO	Номер материала W.Nr.	

16 224	S690QL	1,8928	

16 341	41NiCrMo7-3-2	1,6563	

16 343	34CrNiMo6	1,6582	

16 420	15NiCr13	1,5752	

Сопоставление обозначений сталей — ČSN и EN/ISO · 8 · Обозначение EN / EN ISO – Обозначение AISI

Сопоставление обозначений сталей — ČSN и EN/ISO
Старое обозначение стали ČSN	Обозначение EN / EN ISO	Номер материала W.Nr.	Обозначение AISI	

17 020	X6Cr13	1,4000	—	

17 021	X12Cr13	1,4006	410	

17 022	X20Cr13	1,4021	420	

17 023	X30Cr13	1,4028	420	

17 024	X39Cr13	1,4031	420	

17 024	X40Cr14	1,2083	420	

17 029	X47Cr14	1,3541	420	

17 031	X8Cr18	1,4015	—	

17 040	X6Cr17	1,4016	430	

17 041	X6CrNi17-1	1,4017	—	

17 042	X90CrMoV18	1,4112	440B	

17 102	X15CrMo5-1	1,7390	—	

17 113	X10CrAlSi7	1,4713	—	

17 115	X45CrSi 9-3	1,4718	—	

17 119 (P91)	X10CrMoVNb 91	—	—	

17 125	X10CrAlSi13	1,4724	405	

17 134	X22CrMoV12-1	1,4923	—	

17 136	—	1,4116	—	

17 137	X39CrMo17-1	1,4122	—	

17 140	X14CrMoS17	1,4104	—	

17 145	X17CrNi16-2	1,4057	—	

17 151	X90CrMoV18	1,4112	—	

17 153	X8Cr30	1,4773	446	

17 240	X5CrNi18-10	1,4301	304	

17 241	X10CrNi18-8	1,4310	—	

17 243	X8CrNiS18-9	1,4305	303	

17 246	X6CrNiTi18-10	1,4541	—	

17 247	X6CrNiTi18-10	1,4541	—	

17 248	X8CrNiTi18-10	1,4878	321	

17 249	X2CrNi19-11	1,4306	304L	

17 251	X15CrNiSi20-12	1,4828	309	

17 253	X10NiCrSi35-19	1,4886	330	

17 255	X8CrNi25-21	1,4845	310	

17 265	X15CrNiSi25-21	1,4841	—	

17 287	X2CrNi18-9	1,4307	—	

17 341	X6CrNiMo17-13	1,4919	—	

17 342	X1NiCrMoCu25-20-5	1,4539	—	

17 346	X5CrNiMo17-12-2	1,4401	316	

17 348	X6CrNiMoTi17-12-2	1,4571	316Ti	

17 349	X2CrNiMo17-12-2	1,4404	316L	

17 350	X2CrNiMo18-14-3	1,4435	316L	

17 352	X3CrNiMo17-13-3	1,4436	316L	

17 353	—	1,4573	316Ti	

17 356	—	1,4573	316Ti	

17 358	X10NiCrAlTi32-21	1,4876	—	

17 381	X2CrNiMoN22-5-3	1,4462	—	

17 460	X12CrMnNiN18-9-5	1,4373	—	

17 618	X120Mn12	1,3401	—	

Сопоставление обозначений сталей — ČSN и EN/ISO · 9 · Обозначение EN / EN ISO – Номер материала W.Nr.

Сопоставление обозначений сталей — ČSN и EN/ISO
Старое обозначение стали ČSN	Обозначение EN / EN ISO	Номер материала W.Nr.	

19 083	C45U	1,1730	

19 132	C70U	1,1520	

19 133	C70U	1,1520	

19 152	C80U	1,1525	

19 191	C105U	1,1545	

19 221	C120U	1,1555	

19 312	90MnCrV8	1,2842	

19 313	90MnCrV8	1,2842	

19 314	95MnWCr5	1,2825	

19 356	105V	1,2834	

19 421	115CrV3	1,2210	

19 436	X210Cr12	1,2080	

19 437	X210CrW12	1,2436	

19 452	62SiMnCr4	1,2101	

19 487	21MnCr5	1,2162	

19 541	32CrMoV12-28	1,2365	

19 520	40CrMnMo7	1,2311	

19 550	50CrMoV13-15	1,2355	

19 552	X37CrMoV5-1	1,2343	

19 554	X40CrMoV5-1	1,2344	

19 569	X50CrVMo5-1	1,2345	

19 571	X100CrMoV5-1	1,2363	

19 572	X165CrMoV12	1,2601	

19 573	X153CrMoV12	1,2379	

19 614	50NiCr13	1,2721	

19 655	X45NiCrMo4	1,2767	

19 663	55NiCrMoV7	1,2714	

19 721	X30WCrV9-13	1,2581	

19 735	60WCrV8	1,2550	

19 820	HS3-3-2	1,3333	

19 824	HS18-0-1	1,3355	

19 830	HS6-5-2	1,3339	

19 830	X82WMoCrV6-5-4	1,3553	

19 837	HS6-5-3	1,3344	

19 852	HS6-5-2-5	1,3243	

19 861	HS10-4-3-10	1,3207	

Ссылка указывает область стандарта; не подтверждает старую таблицу или взаимозаменяемость ČSN, DIN и ISO.
Числовые индексы относятся к старым, не полностью проверенным примечаниям. Прочерк: нет данных; +: исходное сочетание, не положительное отклонение. Длины в мм, прочие единицы в заголовках.
Исходные сопоставления не являются подтверждёнными заменами материалов. Состав, состояние поставки, изделие, термообработка и свойства требуют отдельной проверки.

Источники: 
Оформление проверено 15.10.2026 · ZIMA Engineering
Информационные технические таблицы ZIMA Engineering, а не официальные тексты стандартов. Предоставляются без гарантии точности или пригодности и с исключением ответственности в пределах, допускаемых законом. Проверяйте действующие требования и пригодность данных для предполагаемого применения. GPL-3.0-or-later
